Repository: TieNiuRockMechanics/LLM-research-assistant

﻿# Zotero PaperQA Research Assistant

A local research assistant for a Zotero PDF library. The project keeps PDFs and PaperQA indexes local, uses DeepSeek V4 for answer synthesis, and keeps embeddings on a separate provider for retrieval.

## Architecture

```text
Zotero PDFs -> data/papers/ -> PaperQA index -> routed Q&A -> optional wiki layer
```

- `data/papers/`: copied PDFs from Zotero.
- `data/indexes/`: generated PaperQA indexes.
- `scripts/pqa-api.py`: stable Python wrapper with model config and question routing.
- `app.py`: Streamlit UI over the wrapper.
- `wiki/`: durable research notes and syntheses. See `WIKI_SCHEMA.md`.

File: wiki/.archive/llmwiki-abandoned-20260430-211858/papers/2025-gu-effects-of-high-temperature-and-thermal-cycles-on-fracture-surface-s-roughness-of-granit.md
---
type: "paper"
schema_version: "paper-v2-2026-04-28"
paper_id: "2025-gu-effects-of-high-temperature-and-thermal-cycles-on-fracture-surface-s-roughness-of-granit"
title: "Effects of High Temperature and Thermal Cycles on Fracture Surface's Roughness of Granite: An Insight on 3D Morphology."
status: "draft"
source_pdf: "data/papers/2025 - Effects of high temperature and thermal cycles on fracture surface's roughness of granite An insight on 3D morphology.pdf"
collections:
  - "zotero new"
citation: "Gu, Qixiong, et al. \"Effects of High Temperature and Thermal Cycles on Fracture Surface's Roughness of Granite: An Insight on 3D Morphology.\" *Journal of Rock Mechanics and Geotechnical Engineering*, vol. 17, 2025, pp. 810-26. doi:10.1016/j.jrmge.2024.04.025."
indexed_texts: "13"
indexed_chars: "62290"
compiled_model: "deepseek/deepseek-v4-pro"
compiled_at: "2026-04-30T15:10:12"
---

# Effects of High Temperature and Thermal Cycles on Fracture Surface's Roughness of Granite: An Insight on 3D Morphology.

## One-line Summary
本文通过三维形貌分析研究了高温（25 °C–800 °C）和热循环次数对花岗岩断裂面粗糙度的影响，发现粗糙度参数（JRC、高度参数、倾角参数、面积参数）随温度呈玻尔兹曼函数分布，分形维数线性下降，并揭示了各向异性和开度变化规律。[Gu 2025, pp. 1-2]

## Research Question
研究目标是理解高温与热循环对花岗岩断裂面粗糙度的影响，以评估深部岩体的损伤程度和稳定性。[Gu 2025, pp. 1-2] 具体地，通过不同温度和循环次数处理后花岗岩的三维断裂面形态，利用JRC、三维粗糙度参数和分形维数，系统地阐明温度与循环次数对表面粗糙度、各向异性和开度的影响规律，并从微观角度揭示损伤退化机制。[Gu 2025, pp. 2-3]

## Study Area / Data
实验材料为甘肃北山花岗岩，其主要矿物成分为斜长石（32.44%）、石英（31.27%）、微斜长石（27.83%）和黑云母（8.46%）。[Gu 2025, pp. 3-5] 试验设置的温度范围为25 °C至800 °C，热循环次数包括1次和5次两种工况。[Gu 2025, pp. 3-5] 断裂面由巴西劈裂试验产生，表面形态通过三维激光扫描获取坐标信息，并用于后续参数计算。[Gu 2025, pp. 3-5] 样本数量、升温和冷却制度等具体处理参数未从索引片段中确认。

## Methods
- **粗糙度定量方法**：采用关节粗糙度系数（JRC）、六个三维粗糙度参数（高度参数Sz与Z2s，倾角参数θs与θ\*_max/(C+1)，面积参数Rs与Ts）以及基于结构函数法计算的分形维数D进行综合表征。[Gu 2025, pp. 2-3, 6-8, 8-13]
- **各向异性分析**：引入各向异性指数Ip，基于JRC、Sz和D计算不同方向上的粗糙度变化，以评价表面各向异性程度。[Gu 2025, pp. 13-13]
- **开度分析**：利用上下表面坐标数据计算断裂开度分布，并采用高斯函数进行拟合。[Gu 2025, pp. 13-13]
- **微观机制分析**：通过扫描电子显微镜（SEM）、X射线衍射（XRD）和热重-差热分析（TG-DTA）揭示花岗岩的细观损伤和矿物变化。[Gu 2025, pp. 2-3]

## Key Findings
- 花岗岩断裂面粗糙度随温度与热循环次数的增加而整体增大；当温度超过500 °C后，表面起伏显著增强，上下表面高度差异明显，主要由于矿物颗粒脱落所致。[Gu 2025, pp. 3-5]
- JRC、Z2、高度参数、倾角参数及面积参数随温度的变化均较好地符合玻尔兹曼函数分布，对应决定系数R²分别在0.890及0.932以上，表明可利用该函数预测不同温度下的JRC值。[Gu 2025, pp. 5-6, 6-8]
- 分形维数D随温度升高整体呈线性下降趋势，一周期与五周期热处理的线性拟合相关系数分别为0.927和0.954。[Gu 2025, pp. 8-13]
- 当温度超过600 °C时，Z2和JRC值急剧增加，且热循环的累积效应更为显著；个别JRC值可超过20，超出Barton（1977）标准轮廓线的0–20范围，表明该经验模型在高粗糙度情况下需要改进。[Gu 2025, pp. 5-6]
- 基于JRC与Sz的各向异性指数IJRC和ISz随温度呈波浪式上升，表明各方向粗糙度差异随热损伤增大而加剧；而基于D的ID变化不具典型性，因此推荐用JRC或Sz来表征断裂面的热致各向异性。[Gu 2025, pp. 13-13]
- 断裂开度随温度升高和循环次数增加而逐渐增大，开度频率分布在各温度下均符合高斯函数，拟合相关系数在0.905至0.999之间。[Gu 2025, pp. 13-13]

## Core Evidence Table

| Evidence | Source | Conditions | Notes |
|----------|--------|------------|-------|
| 粗糙度参数（JRC、Z2、高度、倾角、面积参数）随温度呈Boltzmann函数分布（R²>0.890） | [Gu 2025, pp. 5-8] | 北山花岗岩，25–800 °C，1、5次热循环 | 可用于预测JRC值 |
| 分形维数D随温度线性下降，一周期R²=0.927，五周期R²=0.954 | [Gu 2025, pp. 8-13] | 结构函数法计算，25–800 °C | 表面复杂度随温度降低 |
| 500 °C以上上下表面高度差显著增加，无法完全拼合 | [Gu 2025, pp. 3-5] | 巴西劈裂断裂面 | 矿物颗粒剥离是主因 |
| 个别JRC值>20，超出Barton标准轮廓线范围(0-20) | [Gu 2025, pp. 5-6] | 600 °C以上，热循环后 | 表明Barton模型需改进 |
| 各向异性指数IJRC、ISz随温度波浪式上升，ID趋势不典型 | [Gu 2025, pp. 13-13] | 25–800 °C，不同方位角 | 推荐用JRC、Sz表征各向异性 |
| 断裂开度频率分布符合高斯函数（R²=0.905~0.999） | [Gu 2025, pp. 13-13] | 基于上下表面耦合 | 分布参数详见表2（未在片段中提供） |

## Limitations
- 未从索引片段中确认作者明确讨论的本研究局限性。片段仅指出传统JRC方法主观性强、精度较低，以及Barton模型不足以覆盖JRC>20的情形，但未说明这些局限是否直接影响本文结论。[Gu 2025, pp. 2-2, 5-6]
- 片段未提供样本数量、加热/冷却速率、环境控制等实验细节，对结果的可重复性评估受限。
- 微观损伤机制（SEM、XRD、TG-DTA）的具体数据与图像未出现在片段中，无法判断其与宏观粗糙度的定量关联深度。

## Assumptions / Conditions
- 断裂面由巴西劈裂试验产生，假定代表拉伸破坏形态，未考虑剪切等其他破坏模式。[Gu 2025, pp. 3-5]
- 三维表面参数计算基于Heinze et al. (2021)的FSAT工具箱和自编MATLAB程序，其算法实现可能对结果有影响。[Gu 2025, pp. 5-6]
- 分形维数采用结构函数法，依据文献该方法与理论值误差最小，假定其适用于该花岗岩断裂面。[Gu 2025, pp. 8-13]
- 各向异性分析中的Ip指数假设所有方向的粗糙度参数具有等权平均意义。[Gu 2025, pp. 13-13]
- 试验温度在25–800 °C范围内，冷却方式（未确认）可能影响残余粗糙度，片段未提供冷却制度细节。

## Key Variables / Parameters
- 温度（T, °C）与热循环次数（N=1,5）
- JRC（关节粗糙度系数）
- 高度参数：Sz（总高度），Z2s（表面斜率均方根）
- 倾角参数：θs（表面角性），θ\*_max/(C+1)（有效倾角参数）
- 面积参数：Rs（粗糙度系数），Ts（弯曲度系数）
- 分形维数D（结构函数法）
- 各向异性指数Ip（基于JRC、Sz、D）
- 断裂开度（aperture）及其高斯拟合参数
- 玻尔兹曼函数拟合系数、线性拟合斜率/截距

## Reusable Claims
- **claim 1**：对于北山花岗岩，在25 °C–800 °C、不超过5次热循环的条件下，JRC值可近似用Boltzmann函数与温度拟合（R²>0.932），用于预测热处理后的粗糙度。限制：仅针对巴西劈裂面，且当JRC>20时不能直接对标Barton标准轮廓线。[Gu 2025, pp. 5-6]
- **claim 2**：结构函数法计算的分形维数D随温度线性下降（R²达0.927以上），可作为高温下花岗岩断裂面复杂度下降的量化指标。条件：需保持相同的采样间距和计算方法。[Gu 2025, pp. 8-13]
- **claim 3**：利用JRC或Sz计算的各向异性指数Ip能有效反映高温引起的各方向粗糙度差异，而基于分形维数的不推荐使用。适用于同类花岗岩的拉伸断裂面。[Gu 2025, pp. 13-13]
- **claim 4**：500 °C是花岗岩表面粗糙度显著增大的阈值温度，超过此温度后矿物颗粒脱落导致宏观高度差急剧上升。此阈值对同类花岗岩的热损伤评估具有参考意义。[Gu 2025, pp. 3-5]
- **claim 5**：高温花岗岩断裂开度分布始终符合高斯函数，拟合优度不低于0.905，该规律可用于估算热处理后的渗透通道特性。[Gu 2025, pp. 13-13]

## Candidate Concepts
- [[fracture surface roughness]]
- [[joint roughness coefficient (JRC)]]
- [[3D surface morphology]]
- [[fractal dimension]]
- [[thermal damage]]
- [[surface anisotropy]]
- [[Boltzmann function]]
- [[granite]]
- [[deep rock engineering]]
- [[fracture aperture distribution]]
- [[mineral thermal response]]

## Candidate Methods
- [[Brazilian splitting test]]
- [[3D laser scanning]]
- [[structure function method]]
- [[FSAT toolbox]]
- [[MATLAB]]
- [[scanning electron microscopy (SEM)]]
- [[X-ray diffraction (XRD)]]
- [[thermogravimetric-differential thermal analysis (TG-DTA)]]
- [[anisotropy index Ip]]
- [[least-squares surface fitting]]

## Connections To Other Work
- 本研究建立在岩石粗糙度评价方法的文献基础上，提及了 Barton (1973)、Barton and Choubey (1977)、Tse and Cruden (1979)、Xie et al. (1999) 和 Belem et al. (2000) 等提出的经典方法。[Gu 2025, pp. 2-2] 但未与这些工作形成直接的对比或延伸结论。
- 片段提到先前对砂岩的高温循环粗糙度研究（如 Wang et al., 2020; Dong et al., 2019），指出其结果与本文花岗岩的趋势一致（粗糙度随温度与循环次数增加而升高）。[Gu 2025, pp. 2-3] 因此，可从主题上连接到 [[thermal effects on sandstone roughness]] 和 [[deep rock mass damage]] 等候选概念。
- 由于索引片段仅覆盖本文的背景和部分结果，无法确认是否有对具体文献的系统比较。未从索引片段中确认与其它花岗岩高温研究（如 Zhu et al., 2020 等）的定量差异讨论。

## Open Questions
- Barton模型如何在JRC>20的范围内进行修正或扩展，使其适用于高粗糙度花岗岩断裂面？[Gu 2025, pp. 5-6] 未从索引片段中确认是否提出了具体的改进方案。
- 在不同热循环次数（如>5次）和冷却方式（如快速水冷）下，粗糙度参数的演化规律及拟合函数是否依然适用？未从索引片段中确认。
- 微观损伤特征（矿物相变、微裂纹网络）与宏观粗糙度参数之间的定量映射关系尚未在片段中展现，其机理揭示的完整性待补充。
- 断裂面各向异性与渗透特性的方向依赖性如何关联，能否直接用于深部地热储层或核废料处置库的稳定性评价？未从索引片段中确认是否给出了应用建议。

## Source Coverage
本条目基于论文的13个索引片段编写，涵盖了摘要、引言（部分）、材料与方法、部分实验结果（粗糙度参数变化、各向异性、开度分布）以及少量背景论述。片段集中于方法描述和主要趋势，缺乏完整的讨论、结论、全部的图表数据（如显微图像、XRD图谱、拟合参数表等），也未提供详细的加热与冷却程序。因此，本页对机理微观证据和工程应用建议的覆盖有限，深度讨论部分的信息可能缺失。

File: wiki/.archive/llmwiki-abandoned-20260430-211858/papers/2025-he-effect-of-cooling-rate-on-the-mechanical-properties-of-amorphous-alloy-from-the-perspect.md
---
type: "paper"
schema_version: "paper-v2-2026-04-28"
paper_id: "2025-he-effect-of-cooling-rate-on-the-mechanical-properties-of-amorphous-alloy-from-the-perspect"
title: "Effect of Cooling Rate on the Mechanical Properties of Amorphous Alloy: From the Perspective of Heterogeneity."
status: "draft"
source_pdf: "data/papers/2025 - Effect of cooling rate on the mechanical properties of amorphous alloy From the perspective of heterogeneity.pdf"
collections:
  - "zotero new"
citation: "He, Yezeng, et al. \"Effect of Cooling Rate on the Mechanical Properties of Amorphous Alloy: From the Perspective of Heterogeneity.\" *Materials Letters*, vol. 387, 2025, 138239. doi:10.1016/j.matlet.2025.138239."
indexed_texts: "4"
indexed_chars: "16287"
compiled_model: "deepseek/deepseek-v4-pro"
compiled_at: "2026-04-30T15:07:51"
---

# Effect of Cooling Rate on the Mechanical Properties of Amorphous Alloy: From the Perspective of Heterogeneity.

## One-line Summary
冷却速率增加提高 Cu₅₀Zr₅₀ 非晶合金的结构与力学异质性，降低剪切带形成所需应变，且约化弹性模量与二十面体结构呈强正相关 [He 2025, pp. 1-4]。

## Research Question
不同冷却速率如何影响 Cu₅₀Zr₅₀ 非晶合金的结构异质性与力学异质性，以及这种异质性如何关联剪切带萌生和力学性能？ [He 2025, pp. 1-2]

## Study Area / Data
- 研究体系：Cu₅₀Zr₅₀ 金属玻璃（非晶合金） [He 2025, pp. 2-3]。
- 冷却速率：设定为 10¹¹ K/s、10¹² K/s、10¹³ K/s 三种逐步递增的冷却条件 [He 2025, pp. 2-3]。
- 分析尺度：原子尺度结构，通过特定表征手段获取相对弹性模量分布与局域原子排布 [He 2025, pp. 2-3]。

## Methods
- 采用 Hertz 公式从压痕响应中获得相对弹性模量（reduced elastic modulus）的原子尺度分布图 [He 2025, pp. 2-3]。
- 使用 Voronoi 多面体（Voronoi polyhedron, VP）指数分析短程有序结构，如 <0,0,12,0> 二十面体和 <0,3,6,3> 团簇 [He 2025, pp. 2-3]。
- 通过 Spearman 秩相关系数（Spearman’s rank correlation coefficient）量化相对弹性模量与各类 Voronoi 多面体含量之间的统计关联，公式为 \( S_{VP} = 1 - \frac{6 \sum d_i^2}{N(N^2 - 1)} \) [He 2025, pp. 2-3]。
- 制备非晶的具体技术（如分子动力学模拟或熔体旋淬实验）未从索引片段中确认，但研究涉及原子级结构分析与控制冷却速率的手段。

## Key Findings
1. **冷却速率与剪切带形成**：提高冷却速率会降低形成剪切带所需的应变量，剪切带倾向于在相对弹性模量较低的区域萌生 [He 2025, pp. 1-2]。
2. **弹性模量与结构的关系**：约化弹性模量与 <0,0,12,0> 二十面体结构之间存在强正 Spearman 相关，该相关性在不同冷却速率下均成立 [He 2025, pp. 2-3]。
3. **异质性演变**：冷却速率增大导致第五阶对称结构（icosahedral-like）减少，“类液相区”（liquid-like regions）增多，合金的结构异质性和力学异质性同时增强 [He 2025, pp. 2-4]。
4. **力学性能调控**：通过改变冷却速率来调制结构异质性，可以改善塑性并降低局部应力集中 [He 2025, pp. 3-4]。

## Core Evidence Table

| Evidence | Source | Conditions | Notes |
|---|---|---|---|
| 冷却速率增大导致形成剪切带所需应变减小，剪切带萌生于低相对弹性模量区 | [He 2025, pp. 1-2] | Cu₅₀Zr₅₀，冷却速率 10¹¹ – 10¹³ K/s | 摘要与引言部分陈述 |
| 升高冷却速率使第五阶对称结构含量降低，结构异质性上升 | [He 2025, pp. 2-3] | 同上 | 基于 Voronoi 多面体分析 |
| 约化弹性模量与 <0,0,12,0> 二十面体含量呈强正 Spearman 相关 | [He 2025, pp. 2-3] | 三种冷却速率均适用 | 使用 Spearman 系数公式 \( S_{VP} \) |
| 冷却速率提高时 <0,0,12,0> 逐渐减少，导致结构与力学异质性显著增强 | [He 2025, pp. 3-4] | Cu₅₀Zr₅₀ | 结论部分；提供 δ_polyhedron 与异质性度量的变化趋势 |
| 类液相区随冷却速率增加而扩大，有利于改善塑性和缓解应力集中 | [He 2025, pp. 2-4] | 论文结果与讨论 | 引用部分指出与剪切带和非均匀变形行为相关 |

## Limitations
- 研究对象的合金成分仅限 Cu₅₀Zr₅₀，其他非晶体系的行为未在索引片段中确认。
- 未从索引片段中确认具体的实验或模拟方法细节（如原子间势、体系尺寸、压痕加载方式），限制了方法可复现性。
- 冷却速率范围仅覆盖 10¹¹ – 10¹³ K/s，是否适用于更极端冷却速率未知。
- 片段未提供关键定量结果（如弹性模量具体值、Spearman 系数数值、异质性参数的具体变化量），证据主要停留在趋势描述。
- 未确认温度、压力等外部条件是否固定以及其他可能影响异质性的因素。

## Assumptions / Conditions
- 非晶态完全通过控制冷却速率获得，冷却过程能有效抑制结晶 [He 2025, pp. 1-2]。
- Hertz 公式适用于原子尺度压痕弹性响应的描述，且压入过程引入的微小扰动不影响整体分布趋势 [He 2025, pp. 2-3]。
- Voronoi 多面体指数能可靠反映短程有序结构，且 <0,0,12,0> 作为 icosahedral 结构的主要标识 [He 2025, pp. 2-3]。
- Spearman 秩相关系数在非参数统计下有效，无需假设变量服从正态分布 [He 2025, pp. 2-3]。
- 所研究的非晶合金处于完全无定形状态，无纳米晶或相分离（未在片段中明确说明）。

## Key Variables / Parameters
- **冷却速率**：10¹¹ K/s、10¹² K/s、10¹³ K/s [He 2025, pp. 2-3]。
- **相对弹性模量（reduced elastic modulus, Er）**：通过 Hertz 公式拟合得到，用于映射纳米力学性质 [He 2025, pp. 2-3]。
- **Voronoi 多面体指数**（如 <0,0,12,0>、<0,3,6,3>）：表征短程有序原子团簇 [He 2025, pp. 2-3]。
- **Spearman 秩相关系数** \( S_{VP} \)：衡量弹性模量与 VP 含量之间的等级相关性 [He 2025, pp. 2-3]。
- **结构异质性度量**（δ_polyhedron）：用于量化 <0,0,12,0> 等团簇的空间分布不均匀性 [He 2025, pp. 3-4]。
- **剪切带萌生应变**：形成剪切带所需的临界应变（未给出具体数值，仅趋势） [He 2025, pp. 1-2]。

## Reusable Claims
1. **关于冷却速率与剪切带萌生**  
   - 声明：在 Cu₅₀Zr₅₀ 非晶合金中，冷却速率越高，形成剪切带所需的外加应变越小 [He 2025, pp. 1-2]。  
   - 条件：适用于 10¹¹ – 10¹³ K/s 的冷却范围；其他成分需另行验证。  
   - 限制：未给出具体应变值，仅知单调下降趋势。

2. **关于低弹性模量区作为剪切带萌生位点**  
   - 声明：剪切带优先在相对弹性模量较低的纳米区域萌生，这些区域对应于原子堆积疏松的“类液相区” [He 2025, pp. 2-3]。  
   - 条件：基于原子尺度压痕弹性模量图，假设 Hertz 拟合可靠。  
   - 限制：未确认其他因素（如自由体积、化学短程序）的联合作用。

3. **关于 icosahedral 结构与模量的相关性**  
   - 声明：<0,0,12,0> icosahedral 短程序的含量与约化弹性模量之间存在强正 Spearman 相关，该相关在 10¹¹ – 10¹³ K/s 冷却速率下稳健存在 [He 2025, pp. 2-3]。  
   - 条件：对于 Cu₅₀Zr₅₀ 二元体系；统计方法为 Spearman 秩相关。  
   - 限制：未给出确定性机理，未排除其他 VP 类型的贡献。

4. **关于冷却速率对异质性的调控**  
   - 声明：提高冷却速率会减少 icosahedral 等五重对称结构，增强结构和力学异质性，从而提高宏观塑性 [He 2025, pp. 3-4]。  
   - 条件：对 Cu₅₀Zr₅₀ 合金，冷却速率在所述范围内连续变化。  
   - 限制：未提供异质性与塑性之间的定量关系式。

## Candidate Concepts
- [[structural heterogeneity in metallic glasses]]
- [[cooling rate effects on amorphous structure]]
- [[icosahedral short-range order and mechanical properties]]
- [[shear band initiation in metallic glasses]]
- [[liquid-like regions in amorphous alloys]]
- [[Spearman correlation for structure-property mapping]]
- [[Voronoi polyhedron analysis in disordered materials]]

## Candidate Methods
- [[Hertzian contact analysis for elastic modulus mapping]]
- [[Voronoi tessellation for short-range order characterization]]
- [[Spearman's rank correlation for non-parametric structure-property linkages]]
- [[molecular dynamics simulation of rapid solidification (若为模拟)]]
- [[nanoindentation-based modulus measurement at atomic scale]]

## Connections To Other Work
- 索引片段引用了冷却速率影响非晶结构的前期研究 [1,2,3,4]，表明高冷却速率导致更疏松、更异质的原子排布是已有共识。本研究进一步将其与力学异质性建立统计关联 [He 2025, pp. 2-3]。
- 关于剪切带与异质性关系，片段提及液状区引发应力集中和非均匀变形 [12–14]，本工作从弹性模量分布角度提供了证据 [He 2025, pp. 2-3]。
- 与机器学习预测非晶合金力学性能 [13] 或相场方法设计微结构 [14] 等工作，可以从主题上连接为后续向数据驱动模型输入异质性特征。
- 未从索引片段确认与特定非晶体系对比的具体结论（如其他成分的 icosahedral 相关性）。

## Open Questions
- 在更宽冷却速率范围内（例如远低于 10¹¹ K/s 或远高于 10¹³ K/s），icosahedral–模量相关性是否仍然成立？未从索引片段中确认。
- 微结构异质性的最优程度是多少？是否存在一个冷却速率窗口使强度与塑性平衡最优？未确认。
- 实验验证的可行性：原子尺度弹性模量分布是否可通过实验（如原子力声学显微镜）复现？片段未讨论。
- 其他 Voronoi 多面体（如 <0,3,6,3>）在不同冷却速率下的贡献是否系统变化？片段仅指出其在 10¹³ K/s 时显著相关 [He 2025, pp. 3]，但未全面比较。
- 冷却速率对疲劳、断裂韧性等力学性能的影响未涉及。

## Source Coverage
本页依据 4 个索引片段（含摘要、部分引言、方法描述、结果和结论），覆盖了论文的主要发现和部分方法细节。覆盖偏重于结果与讨论，缺少以下关键信息：
- 样品制备与表征的具体实验/模拟程序（如是否使用分子动力学，原子间势选择，体系原子数）；
- 定量数据表（弹性模量具体值、Spearman 系数的数值、异质性参数 δ_polyhedron 的具体变化）；
- 图 1–4 的详细曲线与误差，仅从文字叙述提取趋势；
- 方法的局限性与适用范围讨论（片段未涉及）；
- 对结果物理机制的更深入解释（如为什么 icosahedral 结构导致高模量）。  
因此，本页对论文的呈现偏重概念与定性趋势，精确数值和可重复性细节待补充完整全文后方能完善。
